Repository: floiseau/gcrack

# gcrack
**gcrack** is a simulation tool designed to model crack propagation in anisotropic media.
It is based on linear elastic fracture mechanics, specifically the GMERR (Generalized Maximum Energy Release Rate) criterion, to simulate incremental crack propagation with remeshing.

## Features

- **Incremental Propagation**: Simulates crack growth step-by-step, with an explicit remeshing of the crack.
- **Linear Elastic Fracture Mechanics**: Utilizes GMERR for determine the direction of crack propagation.
- **Anisotropic Media Simulation**: Accurately models crack propagation in materials with directionally dependent properties.

## How to Use

Examples are provided in the `gcrack/examples/` directory. Each example typically includes:

- **`run.py`**: Contains the problem definition and simulation setup.
- **`display_results.py`**: Script to visualize the simulation results.
- **Makefile**: Automates the simulation process.

To run a simulation, follow these steps:

1. **Activate the conda environment**:
    ```shell
    conda activate gcrack
    ```

2. **Navigate to the example directory** and run the simulation:
    ```shell
    cd gcrack/examples/example_name
    make simulation
    ```

# Mixed-mode crack propagation (Réthoré, 2018)

## Presentation

This example is based on the open dataset of Réthoré (2018).
It serves as a validation for this code.
The geometry is given in Zenodo page of the dataset.

## Mesh

The generation of the mesh is briefly illustrated in the document `geo_mat_mesh.pdf`.

## Experimental results

The experimental results from Réthoré (2018) are given in the reference folder.

## Running the simulation and displaying the results

The simulation can be run using the available makefile with the command

```shell
make simulation
```

Once the simulation is run, the results can be shown using the command `make display_results`.

## Observations

We observe that the simulated crack is completely false.
The cause is most likely that the contact between the pre-crack lips is not accounted for.

## References

Réthoré, J. (2018). PMMA Mixed mode fracture (Version 1.0) [Dataset]. Zenodo. https://doi.org/10.5281/zenodo.1473126

File: examples/6_Mixed_mode_Rethore_2018/reference/crack-tip.csv
xtip [mm];ytip [mm];K1 [MPa.sqrt(m)];K2 [MPa.sqrt(m)];T [MPa]
63.827;19.695;2.0005;0.22433;-6.0267
62.783;20.663;1.819;0.1093;-3.1652
62.194;21.18;1.9251;0.13771;-2.0766
61.554;21.708;1.9962;0.13146;-1.1819
60.796;22.306;1.936;0.018675;-2.4362
60.253;22.716;1.9222;0.064421;-1.7383
59.759;23.07;1.9717;0.091463;-1.2673
59.34;23.364;1.9913;0.092746;-0.94384
58.781;23.739;2.0042;0.092303;-0.5063
58.465;23.946;1.9862;0.10966;-0.87138
58.109;24.169;1.9901;0.1072;-0.71795
57.773;24.379;2.0328;0.092523;-1.3867
57.397;24.604;2.0007;0.076141;-0.89259
56.9;24.894;2.0003;0.029256;-1.5609
56.6;25.066;1.9824;0.058242;-1.5946
56.259;25.252;2.0161;0.084128;-0.61431
55.919;25.437;2.101;0.10256;-1.4162
55.589;25.611;2.083;0.097898;-0.93187
55.198;25.81;2.0234;0.064256;-0.82155
54.796;26.014;1.9588;0.083125;-0.82788
54.554;26.13;2.0133;0.087176;-0.64922
54.223;26.286;2.0177;0.088131;-0.5775
53.852;26.461;2.0087;0.10662;-0.6167
53.52;26.61;2.0184;0.079345;-0.76031
53.186;26.756;1.9833;0.065959;-1.1769
52.847;26.905;2.0671;0.076967;-1.2342
52.569;27.021;2.0638;0.084223;-1.5467
52.26;27.146;2.0655;0.057603;-0.76091
51.897;27.295;2.0698;0.048714;-1.534
51.498;27.45;1.9903;0.01162;-1.6932
51.139;27.585;2.0663;0.0038737;-1.2357
50.72;27.743;1.9264;-0.019066;-2.0858
50.341;27.875;1.9448;-0.032043;-1.8931
50.045;27.979;2.0446;0.028886;-2.1561
49.686;28.104;2.0086;0.050236;-2.1768
49.373;28.205;2.0522;0.040658;-2.228
48.949;28.342;2.0445;-0.0066503;-1.7301
48.606;28.451;2.0535;-0.0055758;-1.9435
48.133;28.592;1.9738;-0.048416;-2.1308
47.719;28.716;2.0271;-0.14429;-3.057
47.29;28.836;1.9316;-0.0946;-2.4702
46.677;29.004;1.8779;-0.058745;-2.3716
46.432;29.068;1.9595;-0.041557;-2.4472
46.027;29.17;1.9564;-0.0072602;-1.9621
45.566;29.286;1.9697;-0.042151;-2.1067
45.011;29.415;1.9358;-0.075873;-2.7779
44.547;29.522;1.9543;-0.054433;-3.3782
43.974;29.645;1.896;-0.048362;-2.8083
43.66;29.711;2.0888;-0.018671;-2.8071
43.056;29.833;2.042;-0.080661;-3.3237
42.318;29.973;1.8935;-0.14244;-3.8075
41.794;30.065;1.9914;-0.1066;-4.2406
41.151;30.176;2.009;-0.04061;-3.7985
40.461;30.284;1.9792;-0.012907;-3.5972
39.888;30.37;2.0981;-0.0074245;-4.0044
39.041;30.489;1.993;-0.0082826;-3.6667
38.117;30.605;1.9178;-0.038331;-4.4389
37.227;30.707;1.9199;0.022644;-4.4048
36.292;30.804;1.9303;0.011899;-4.09
35.238;30.902;1.9431;0.032624;-4.5977
33.955;31.003;1.8664;0.021761;-4.5898
32.66;31.089;1.8812;0.089696;-5.0521
30.83;31.184;1.462;0.03644;-7.1412
29.268;31.243;1.8819;0.040215;-5.423
27.12;31.295;1.8082;0.10145;-6.5303
24.886;31.319;1.8753;0.048185;-6.5541
22.446;31.318;1.7563;0.052435;-6.137
20.368;31.3;1.7169;0.019288;-5.9453
18.827;31.28;1.5987;0.026088;-5.3598
17.936;31.266;1.7236;-0.018939;-5.7503
16.837;31.248;1.4963;-0.077461;-5.5423
16.183;31.237;1.4977;-0.021967;-5.1033
15.783;31.231;1.5717;-0.0072122;-4.7288
15.369;31.224;1.5375;0.0037198;-4.3364
15.037;31.219;1.5512;-0.010721;-4.3983
14.676;31.213;1.5147;-0.019493;-3.9854
14.39;31.208;1.4891;-0.025543;-4.0085
14.148;31.205;1.458;-0.035291;-3.8528
13.94;31.202;1.4552;-0.035217;-3.7872
13.821;31.2;1.5238;-0.043996;-4.0833
13.585;31.196;1.4868;-0.022759;-4.0025
13.356;31.193;1.413;-0.045658;-3.9242
13.178;31.19;1.4281;-0.043492;-3.9301
13.007;31.188;1.4202;-0.07608;-3.9124
12.853;31.186;1.3895;-0.076537;-3.9701

File: examples/6_Mixed_mode_Rethore_2018/reference/force-displacement.csv
Displacement [mm];Force [N]
0.00089112;12.083
-0.0012996;-5.7234
-0.0014128;0.6359
-0.0024581;19.714
-0.0047205;0.6359
-0.0028158;6.9952
-0.0040639;6.9952
0.001411;6.9952
0.0081029;70.588
0.010056;115.1
0.032332;286.81
0.063724;617.49
0.096966;897.3
0.13018;1272.5
0.1514;1520.5
0.14548;1431.5
0.16167;1584.1
0.18484;1844.8
0.21366;2124.6
0.24664;2487.1
0.28113;2830.5
0.31369;3193
0.34797;3657.2
0.38033;3905.3
0.41515;4229.6
0.43053;4350.4
0.4384;4604.8
0.4476;4464.9
0.45352;4553.9
0.45949;4553.9
0.46657;4585.7
0.47053;4611.1
0.47509;4623.9
0.47778;4642.9
0.48377;4668.4
0.4856;4706.5
0.49082;4642.9
0.49711;4757.4
0.49879;4814.6
0.50478;4808.3
0.50902;4865.5
0.51074;4871.9
0.51612;4922.8
0.52239;4948.2
0.52445;4967.3
0.52819;4992.7
0.53416;5030.9
0.5386;5049.9
0.54157;5113.5
0.54656;5107.2
0.54975;5139
0.5563;5177.1
0.55834;5196.2
0.56167;5228
0.56705;5285.2
0.57342;5304.3
0.57456;5336.1
0.57708;5361.5
0.58425;5412.4
0.58747;5431.5
0.59157;5469.7
0.59873;5495.1
0.59864;5558.7
0.60709;5577.8
0.60777;5590.5
0.61342;5622.3
0.61468;5660.4
0.62301;5692.2
0.62711;5743.1
0.63157;5762.2
0.6353;5781.3
0.63928;5838.5
0.6419;5832.1
0.64789;5895.7
0.64989;5927.5
0.65649;5965.7
0.65962;5927.5
0.6646;6022.9
0.66961;6035.6
0.67366;6061.1
0.67754;6080.1
0.6834;6118.3
0.68532;6143.7
0.68983;6181.9
0.69559;6213.7
0.69955;6251.8
0.70356;6245.5
0.70907;6251.8
0.71146;6296.4
0.71578;6315.4
0.72028;6347.2
0.72723;6328.2
0.7281;6347.2
0.73462;6576.2
0.73865;6379
0.74221;6398.1
0.74866;6429.9
0.75182;6449
0.7562;6449
0.75955;6518.9
0.76486;6493.5
0.76894;6557.1
0.77253;6601.6
0.77653;6627
0.78244;6614.3
0.78667;6665.2
0.792;6722.4
0.79556;6735.2
0.80022;6767
0.80475;6805.1
0.80595;6824.2
0.81077;6881.4
